Repository: SPS-Coatings/Language-Model-for-HEA

File: LLM_Elongation_No_features_Rounded_Cleaned.csv
composition,hardness
Co1 Cr1 Fe1 Ni1,83
Co1 Cr1 Fe1 Ni1,80
Cu1 Mn1 Ni1 Zn0.25,65
Cu1 Mn1 Ni1 Sn0.053,63
Al0.333 Ca0.011 Li0.867 Mg1 Si0.011,63
Co1 Cr1 Fe1 Mn1 Ni1,62
Co1 Cr0.2 Fe1 Ni1 Si0.2,61
Cu1 Mn1 Ni1 Zn0.333,60
Co1 Cr1 Fe1 Ni1,58.9
Al0.304 Co1 Cr1 Fe1 Ni1,58
Co1 Cr1 Fe1 Mn1 Ni1,57
Co1 Cr1 Fe1 Mn1 Ni1,57
Al0.2 Co1 Cr1 Fe1 Mn1 Ni1,56
Co0.25 Cr0.25 Fe1 Mn1,55.7
Co1 Cr1 Fe1 Mo0.208 Ni1,55.1
Al0.7 Cr1 Fe1 Mn1 Ni1,55
Al0.8 Cr1 Fe1 Mn1 Ni1,55
Al0.6 Cr1 Fe1 Mn1 Ni1,53
Co1 Cr1 Fe1 Mo0.2 Ni1,53
Hf1 Nb1 Ti1 Zr1,52
Co1 Cr1 Fe1 Ni1 W0.2,52
Co1 Cr1 Fe1 Mo0.083 Ni1,51.1
Co1 Cr1 Cu1 Fe1 Ni1,50.2
Co1 Cr1 Cu1 Fe1 Ni1 V0.042,50.2
Co1 Cr1 Cu1 Fe1 Ni1 V0.087,50.2
Co1 Cr1 Cu1 Fe1 Ni1 V0.136,50.2
Al0.3 Hf1 Nb1 Ta1 Ti1 Zr1,50
Hf1 Nb1 Ta1 Ti1 Zr1,50
Hf1 Mo0.25 Nb1 Ta1 Ti1 Zr1,50
Hf1 Mo0.5 Nb1 Ta1 Ti1 Zr1,50
Hf1 Mo0.75 Nb1 Ta1 Ti1 Zr1,50
Hf1 Nb1 Ta1 Ti1 Zr1,50
Hf0.25 Ti1 V0.5 Zr0.5,50
Hf0.25 Nb0.125 Ti1 V0.5 Zr0.5,50
Hf0.25 Nb0.25 Ti1 V0.5 Zr0.5,50
Hf0.25 Nb0.375 Ti1 V0.5 Zr0.5,50
Hf0.25 Nb0.5 Ti1 V0.5 Zr0.5,50
Al0.5 Cr1 Fe1 Mn1 Ni1,50
Co1 Cr1 Fe1 Mn0.2 Ni1 Pd1,50
Co1 Cr1 Fe1 Mo0.304 Ni1,49.3
Co1 Cr1 Fe1 Ni1,48
Nb1 Ti1 Zr1,48
Al0.143 Cr0.343 Fe1 Mn0.8 Ni0.571,48
Al0.5 Hf1 Nb1 Ta1 Ti1 Zr1,46
Co1 Cr1 Fe1 Mn0.4 Ni1 Pd1,46
Al0.38 Co1 Cr1 Fe1 Mn1 Ni1,45
Al0.053 Cu1 Mn1 Ni1,45
Al0.25 Cr0.417 Fe0.417 Ni1,45
Al0.333 Ca0.011 Li0.844 Mg1 Si0.033,44
Co1 Cr1 Fe1 Mn0.6 Ni1 Pd1,42
Al0.111 Cu1 Mn1 Ni1,40
C0.1 Hf0.5 Mo0.5 Nb1 Ti1 Zr1,38
Al0.885 Cr1 Fe1 Ni1,37.1
Al0.667 Co0.667 Cu0.667 Fe0.667 Ni1,35.9
Co1 Cr1 Fe1 Ni1 W0.5,35.6
Al0.43 Co1 Cr1 Fe1 Mn1 Ni1,35
Co1 Cr1 Fe1 Mn0.8 Ni1 Pd1,35
Al1 Cr1 Fe1 Ni1,34.6
Mo1 Nb1 Ti1 Zr1,34
C0.3 Hf0.5 Mo0.5 Nb1 Ti1 Zr1,33
Al0.544 C0.001 Co0.69 Fe1 Ni0.69,32.6
Co0.476 Cr0.476 Fe0.476 Nb0.095 Ni1,32
Al1 Cr0.828 Fe0.828 Ni0.828,31.4
Al0.343 Co0.514 Cr0.514 Fe1 Ni0.514,30.2
Al0.75 Hf1 Nb1 Ta1 Ti1 Zr1,30
Mo1 Nb1 Ti1 V0.25 Zr1,30
Al0.515 Cr0.515 Cu0.515 Fe0.515 Ni1,30
Al0.304 Cr0.435 Fe0.435 Ni1,30
Hf1 Nb1 Ti1 V1 Zr1,29.6
Al0.49 Co1 Cr1 Fe1 Mn1 Ni1,29
Mo1 Nb1 Ti1 V0.75 Zr1,29
Mo1 Nb1 Ti1 V0.5 Zr1,28
Co1 Cr1 Cu1 Fe1 Ni1 V0.19,28
Al1 Cr0.889 Fe0.889 Ni0.889,27.1
Hf1 Mo1 Nb1 Ta1 Ti1,27
Co0.25 Cr0.25 Fe1 Mn1,26.5
Hf1 Nb1 Ta1 Ti1 W1 Zr1,26.3
Mo1 Nb1 Ti1 V1,26
Mo1 Nb1 Ti1 V1 Zr1,26
Al0.304 Co1 Cr1 Fe1 Ni1,25
Al1 Cr0.767 Fe0.767 Ni0.767,24.7
Al1 Co1 Cu1 Fe1 Ni1,24.5
Al1 Co1 Cr1 Fe1 Ni1 Ti0.5,24.4
Al1 Co1 Cr1 Cu1 Fe1 Ni1,24
Mo0.333 Nb0.333 Ti0.333 V1 Zr0.333,24
Co1 Cr1 Fe1 Nb0.155 Ni1,23
Mo0.5 Nb0.5 Ti0.5 V1 Zr0.5,23
Al1 Co1 Cr1 Fe1 Ni1,23
Al1 Co1 Cr1 Fe1 Ni1,22.7
Co1 Cr1 Cu1 Fe1 Ni1 Ti0.5,22
Co1 Cr0.429 Fe0.571 Mo0.286 Ni0.571,21.9
Hf1 Sc1 Ti1 Zr1,21.9
Hf1 Nb1 Ta1 Zr1,21.6
Al1 Hf1 Nb1 Ta1 Ti1 Zr1,21
Mo0.667 Nb0.667 Ti0.667 V1 Zr0.667,20
Cu1 Mn1 Ni1 Sn0.111,20
Nb1 Ta1 Ti1 V1 W1,20
Al0.451 Co0.451 Cr0.451 Fe0.451 Ni1,20
Hf1 Mo1 Nb1 Ti1 Zr1,20
Co1 Cr1 Fe1 Nb0.103 Ni1,19
Hf0.333 Nb0.333 Ta0.333 Ti1 Zr0.667,19
Nb1 Ta1 Ti1,18.5
Al0.581 Co0.968 Cr0.323 Fe0.323 Mo0.032 Ni1,18.2
Hf1 Ti1 Y1 Zr1,17.7
Al1 Cu0.062 Li0.062 Mg0.062 Zn0.062,17
Al0.5 Cr0.5 Fe1 Ni1,17
Hf1 Ti1 Zr1,17
Hf1 Nb1 Si0.5 Ti1 V1 Zr1,16.8
Al1 Co1 Cr1 Ni1,16.7
Al0.562 Co0.938 Cr0.312 Fe0.312 Ni1,16.7
Al0.511 Co0.511 Cr0.511 Fe0.511 Ni1,16.5
Al0.465 Co0.465 Cr0.465 Fe0.465 Ni1,16.5
Al0.545 Cr0.545 Fe0.515 Ni1 Ti0.273,16.3
Al0.56 Co1 Cr1 Fe1 Mn1 Ni1,16
Al1 Co1 Cr1 Cu1 Fe1 Ni1 V1,16
Al1 Li0.062 Mg0.062 Sn0.062 Zn0.062,16
Al1 Co1 Cr1 Fe1 Ni1,16
Hf1 Mo1 Nb1 Ta1 Zr1,16
Al0.515 Cr0.515 Fe1 Ni1,15.7
Hf1 Sc1 Ti1 Y1 Zr1,15.7
Hf1 Mo1 Nb1 Ta1 Ti1 W1 Zr1,15.5
Al1 Co1 Cr1 Cu1 Fe1 Mn1 Ni1,15
Al0.6 Co1 Cr0.333 Fe0.333 Mo0.067 Ni1,14.7
Cr1 Cu1 Fe1 Mn1 Ni1,14.5
Al0.6 Co1 Cr0.333 Fe0.333 Mo0.1 Ni0.967,14.5
C0.5 Mo1 Nb1 Re0.5 Ta0.5 W1,14.2
Nb1 Ti1 Zr1,14.2
Cr1 Cu1 Fe1 Mn1 Ni1,14
C0.6 Mo1 Nb1 Re0.5 Ta0.6 W1,13.8
Al1 Co1 Cu1 Fe1 Ni0.5,13.7
Al0.25 Mo1 Nb1 Ti1 V1,13
Al0.429 Ca0.286 Li1 Mg1 Si0.143,13
Al0.364 Cr0.455 Fe0.455 Ni1,12.7
C0.4 Mo1 Nb1 Re0.5 Ta0.4 W1,12.7
Al1 Co1 Cu1 Fe1 Ni0.8,12.3
Hf1 Nb1 Ta1 Ti1 Zr1,12.3
C0.2 Mo1 Nb1 Re0.5 Ta0.2 W1,12.1
Hf1 Mo1 Nb1 Ta1 Ti1 Zr1,12
Hf1 Mo1 Nb1 Ta1 Ti1 Zr1,12
Nb1 Ta1 V1 W1,12
Hf1 Mo1 Nb1 Ta1 Ti1 Zr1,12
Al1 Co0.667 Cr0.667 Fe0.667 Ni0.667 Ti0.333,11.85
Al0.5 Mo1 Nb1 Ti1 V1,11
Hf1 Nb1 Si0.5 Ti1 V1,11
Al1 Co1 Cr1 Fe1 Ni1 Ti1,10.7
Mo1 Nb1 Re0.5 W1,10.4
Al1 Co0.556 Cr0.556 Fe0.556 Ni0.556 Ti0.111,10.02
Hf1 Mo1 Nb1 Ti1 Zr1,10
Al1 Co1 Cr1 Fe1 Ni1,10
Al1 Co0.5 Cr0.5 Fe0.5 Ni0.5,9.98
Al0.429 Cr0.476 Fe0.476 Ni1,9.1
Co1 Cr1 Fe1 Nb0.206 Ni1,9
Al1 Co1 Cr1 Cu1 Fe1 Ni1 Ti1,9
Al0.242 Co0.515 Cr0.515 Cu0.242 Fe0.515 Ni1,9
Al0.312 Ca0.021 Li0.792 Mg1 Si0.021,9
Al1 Nb1 Ti1 Zr1,8.6
Al0.75 Mo1 Nb1 Ti1 V1,8
Al0.343 Co0.514 Cr0.514 Fe1 Ni0.514,7.9
Al1 Co0.833 Cr0.833 Fe0.833 Ni0.833 Ti0.667,7.73
Cr1 Fe1 Ni1 V0.5 W1,7.3
Co0.476 Cr0.476 Fe0.476 Nb0.19 Ni1,7
Al0.143 Cr0.343 Fe1 Mn0.8 Ni0.571,6.78
Al0.667 Co0.667 Cr0.667 Fe0.667 Ni0.667 Ti1,6.6
Cr1 Fe1 Ni1 Ti0.4,6.5
Al0.5 Cr0.5 Fe0.5 Ni1,6.4
Nb1 Ta1 Ti1 Zr1,6.4
Al1 Co1 Cr1 Fe1 Ni1 Ti1,6.18
Al1 Cr0.077 Cu0.077 Mg0.077 Si0.231 Zn0.077,6
Cr1 Fe1 Ni1 Ti0.2,5.8
Al0.62 Co1 Cr1 Fe1 Mn1 Ni1,5
Co1 Cr1 Fe1 Nb0.309 Ni1,4
Hf1 Mo1 Ta1 Ti1 Zr1,4
Al1 Cu0.077 Mg0.077 Si0.231 Zn0.077 Zr0.077,4
Hf1 Mo1 Ta1 Ti1 Zr1,4
Al0.667 Co0.833 Cr0.833 Fe0.833 Ni0.833 Ti1,3.15
Co1 Cr1 Cu1 Fe1 Ni1 Ti0.8,3
Al1 Mo1 Nb1 Ti1 V1,3
Cr1 Hf1 Nb1 Ti1 Zr1,3
Al0.569 Ca0.143 Li0.857 Mg1 Si0.286 Y0.003,3
Cr1 Fe1 Mo1 Nb1 V1,2.7
Co1 Cr1 Cu1 Fe1 Ni1 Ti1,2
Mo1 Nb1 Ta1 V1 W1,2
Mo1 Nb1 Ta1 W1,2
Al0.25 Co1 Cr1 Cu1 Fe1 Mn1 Ni1 Ti1 V1,2
Al1 Cu0.077 Mg0.077 Mn0.077 Si0.231 Zn0.077,2
Fe1 Mo1 Nb1 Ti1 V1,1.7
Co1 Cr1 Fe1 Nb0.412 Ni1,1
Al1 Li1 Mg1 Sn1 Zn1,1
Al0.125 Co1 Cr1 Cu1 Fe1 Mn1 Ni1 Ti1 V1,1
Al0.667 Co1 Cr1 Cu1 Fe1 Mn1 Ni1 Ti1 V1,1
Co1 Cr1 Cu1 Fe1 Mn1 Ni1 Ti1 V1,1
Al1 Cu0.077 Fe0.077 Mg0.077 Si0.231 Zn0.077,1
Al1 Cu0.077 Mg0.077 Ni0.077 Si0.231 Zn0.077,1
Cr1 Fe1 Mo1 Nb1 Ti1,0.9
Nb1 Ta0.667 Ti0.667 Zr0.333,0.33
Al1 Co1 Cr1 Cu1 Fe1 Ni1,0.2
Ta1 Ti1 Zr1,0
Nb0.333 Ta0.667 Ti0.667 Zr1,0

File: LLM_Elongation_features_Rounded_Cleaned.csv
composition,hardness,Mean VEC,electronegativity_difference,Atomic_Radius_Difference,Calculated_Youngs_Modulus,Mixing_Enthalpy,Mixing_Entropy,Work_Function,Shear_Modulus_G,MOd_Missmatch,shear_modulus_difference,melting_Temp,cohesive_enrg,Ionization_enrg,Pauling_electronegativity
Co1 Cr1 Fe1 Ni1,83,8.25,0.16,2.25,224.75,-3.75,11.526,1.04,87,-0.017,0.035,1871.75,4.302,7.548,0.019
Co1 Cr1 Fe1 Ni1,80,8.25,0.16,2.25,224.75,-3.75,11.526,1.04,87,-0.017,0.035,1871.75,4.302,7.548,0.019
Cu1 Mn1 Ni1 Zn0.25,65,9.538,0.226,7.077,170.769,-1.325,10.686,1.145,52.323,-0.047,0.101,1470.135,3.442,7.738,0.054
Cu1 Mn1 Ni1 Sn0.053,63,9.241,0.24,35.047,173.813,-0.091,9.703,1.12,52.491,-0.054,0.112,1517.045,3.608,7.596,0.056
Al0.333 Ca0.011 Li0.867 Mg1 Si0.011,63,1.77,0.672,53.226,35.663,-2.121,8.842,1.784,13.563,-0.146,0.378,746.167,1.851,6.513,0.103
Co1 Cr1 Fe1 Mn1 Ni1,62,8,0.216,2,219.4,-4.16,13.381,1.042,76.6,-0.054,0.11,1801.2,4.026,7.525,0.038
Co1 Cr0.2 Fe1 Ni1 Si0.2,61,8.529,0.202,13.353,205.059,-10.201,11.749,1.273,78.059,-0.012,0.024,1788.353,4.369,7.767,0.007
Cu1 Mn1 Ni1 Zn0.333,60,9.6,0.223,6.901,169.206,-1.679,10.922,1.167,52.091,-0.046,0.1,1450.775,3.39,7.779,0.054
Co1 Cr1 Fe1 Ni1,58.9,8.25,0.16,2.25,224.75,-3.75,11.526,1.04,87,-0.017,0.035,1871.75,4.302,7.548,0.019
Al0.304 Co1 Cr1 Fe1 Ni1,58,7.879,0.195,7.203,213.82,-7.309,12.834,1.179,82.713,-0.041,0.072,1805.477,4.236,7.437,0.023
Co1 Cr1 Fe1 Mn1 Ni1,57,8,0.216,2,219.4,-4.16,13.381,1.042,76.6,-0.054,0.11,1801.2,4.026,7.525,0.038
Co1 Cr1 Fe1 Mn1 Ni1,57,8,0.216,2,219.4,-4.16,13.381,1.042,76.6,-0.054,0.11,1801.2,4.026,7.525,0.038
Al0.2 Co1 Cr1 Fe1 Mn1 Ni1,56,7.808,0.21,7.692,213.654,-6.243,14.222,1.118,74.665,-0.066,0.128,1767.826,4,7.466,0.039
Co0.25 Cr0.25 Fe1 Mn1,55.7,7.5,0.174,1.5,212.4,-0.96,9.923,1.035,65.8,-0.068,0.17,1726.8,3.729,7.599,0.038
Co1 Cr1 Fe1 Mo0.208 Ni1,55.1,8.139,0.323,12.595,229.903,-4.046,12.592,1.057,88.631,-0.018,0.039,1922.378,4.427,7.525,0.029
Al0.7 Cr1 Fe1 Mn1 Ni1,55,7.043,0.191,7.021,199.362,-10.756,13.308,1.338,69.449,-0.103,0.21,1679.027,3.849,7.22,0.038
Al0.8 Cr1 Fe1 Mn1 Ni1,55,6.958,0.194,6.875,196.667,-11.389,13.351,1.372,68.55,-0.107,0.219,1663.495,3.839,7.194,0.038
Al0.6 Cr1 Fe1 Mn1 Ni1,53,7.13,0.189,7.174,202.174,-10.057,13.242,1.301,70.387,-0.1,0.201,1695.235,3.86,7.247,0.038
Co1 Cr1 Fe1 Mo0.2 Ni1,53,8.143,0.324,12.619,229.714,-4.036,12.568,1.057,88.571,-0.018,0.039,1920.524,4.422,7.526,0.028
Hf1 Nb1 Ti1 Zr1,52,5.25,0.157,7,114.75,2.5,11.526,1.9,36.25,-0.01,0.021,2331.25,6.242,6.762,0.034
Co1 Cr1 Fe1 Ni1 W0.2,52,8.333,0.514,12.619,233.619,-3.537,12.568,1.059,90.524,-0.026,0.062,1958.571,4.521,7.563,0.044
Co1 Cr1 Fe1 Mo0.083 Ni1,51.1,8.204,0.333,12.981,226.869,-3.878,12.117,1.047,87.671,-0.018,0.037,1892.571,4.354,7.538,0.023
Co1 Cr1 Cu1 Fe1 Ni1,50.2,8.8,0.176,2.2,205.8,3.2,13.381,1.032,79.26,-0.034,0.072,1768.954,4.14,7.583,0.017
Co1 Cr1 Cu1 Fe1 Ni1 V0.042,50.2,8.768,0.204,7.735,205.152,2.909,13.67,1.031,79.075,-0.034,0.073,1772.403,4.15,7.576,0.018
Co1 Cr1 Cu1 Fe1 Ni1 V0.087,50.2,8.735,0.202,7.667,204.469,2.607,13.871,1.03,78.879,-0.035,0.073,1776.035,4.16,7.569,0.018
Co1 Cr1 Cu1 Fe1 Ni1 V0.136,50.2,8.699,0.201,7.593,203.74,2.29,14.043,1.029,78.671,-0.035,0.074,1779.918,4.171,7.561,0.019
Al0.3 Hf1 Nb1 Ta1 Ti1 Zr1,50,5.83,0.163,31.698,125.66,-3.987,14.432,1.901,41.866,-0.05,0.113,2433.027,6.43,6.931,0.029
Hf1 Nb1 Ta1 Ti1 Zr1,50,6,0.154,8.4,129,2.72,13.381,1.834,42.8,-0.047,0.106,2523,6.614,6.987,0.028
Hf1 Mo0.25 Nb1 Ta1 Ti1 Zr1,50,6,0.672,12,138.524,1.56,14.335,1.813,46.476,-0.076,0.211,2540.762,6.624,6.993,0.072
Hf1 Mo0.5 Nb1 Ta1 Ti1 Zr1,50,6,0.642,11.455,147.182,0.595,14.697,1.794,49.818,-0.098,0.27,2556.909,6.633,6.997,0.108
Hf1 Mo0.75 Nb1 Ta1 Ti1 Zr1,50,6,0.614,10.957,155.087,-0.212,14.855,1.776,52.87,-0.114,0.302,2571.652,6.641,7.002,0.137
Hf1 Nb1 Ta1 Ti1 Zr1,50,6,0.154,8.4,129,2.72,13.381,1.834,42.8,-0.047,0.106,2523,6.614,6.987,0.028
Hf0.25 Ti1 V0.5 Zr0.5,50,4.667,0.187,14.333,116.889,-1.778,10.584,2.073,42.889,-0.023,0.046,2099.111,5.456,6.766,0.03
Hf0.25 Nb0.125 Ti1 V0.5 Zr0.5,50,4.684,0.193,14.211,116.263,-1.197,11.741,2.034,42.632,-0.022,0.045,2133.368,5.567,6.766,0.03
Hf0.25 Nb0.25 Ti1 V0.5 Zr0.5,50,4.7,0.198,14.1,115.7,-0.72,12.228,1.998,42.4,-0.021,0.044,2164.2,5.667,6.766,0.03
Hf0.25 Nb0.375 Ti1 V0.5 Zr0.5,50,4.714,0.203,14,115.19,-0.327,12.482,1.966,42.19,-0.021,0.043,2192.095,5.758,6.765,0.029
Hf0.25 Nb0.5 Ti1 V0.5 Zr0.5,50,4.727,0.207,13.909,114.727,0,12.602,1.936,42,-0.02,0.041,2217.455,5.84,6.765,0.029
Al0.5 Cr1 Fe1 Mn1 Ni1,50,7.222,0.187,7.333,205.111,-9.284,13.145,1.263,71.367,-0.096,0.191,1712.163,3.871,7.275,0.039
Co1 Cr1 Fe1 Mn0.2 Ni1 Pd1,50,8.538,0.333,10.654,203.769,-6.183,14.222,1.025,76.731,-0.047,0.095,1849.779,4.17,7.695,0.068
Co1 Cr1 Fe1 Mo0.304 Ni1,49.3,8.091,0.316,12.314,232.113,-4.158,12.834,1.065,89.331,-0.019,0.04,1944.095,4.48,7.516,0.033
Co1 Cr1 Fe1 Ni1,48,8.25,0.16,2.25,224.75,-3.75,11.526,1.04,87,-0.017,0.035,1871.75,4.302,7.548,0.019
Nb1 Ti1 Zr1,48,4.333,0.16,9,105,2.667,9.134,1.947,38.333,-0.007,0.014,2273,6.317,6.74,0.027
Al0.143 Cr0.343 Fe1 Mn0.8 Ni0.571,48,7.629,0.186,7.72,206.268,-5.878,12.056,1.154,68.814,-0.073,0.156,1713.026,3.864,7.486,0.041
Al0.5 Hf1 Nb1 Ta1 Ti1 Zr1,46,5.727,0.168,30.545,123.636,-7.669,14.697,1.941,41.3,-0.052,0.117,2378.497,6.318,6.896,0.029
Co1 Cr1 Fe1 Mn0.4 Ni1 Pd1,46,8.481,0.33,10.704,203.556,-6.667,14.585,1.026,75.185,-0.053,0.106,1837.528,4.124,7.685,0.073
Al0.38 Co1 Cr1 Fe1 Mn1 Ni1,45,7.647,0.205,7.435,208.848,-7.847,14.558,1.181,73.047,-0.074,0.144,1739.911,3.979,7.416,0.039
Al0.053 Cu1 Mn1 Ni1,45,9.223,0.234,8.189,174.16,-0.955,9.703,1.104,52.635,-0.051,0.108,1524.482,3.612,7.572,0.056
Al0.25 Cr0.417 Fe0.417 Ni1,45,7.96,0.198,6.481,202.414,-10.699,10.398,1.312,79.042,-0.053,0.096,1739.738,4.21,7.319,0.028
Al0.333 Ca0.011 Li0.844 Mg1 Si0.033,44,1.8,0.663,53.636,36.625,-3.13,9.148,1.819,13.991,-0.151,0.407,758.515,1.881,6.54,0.11
Co1 Cr1 Fe1 Mn0.6 Ni1 Pd1,42,8.429,0.341,10.75,203.357,-7.066,14.778,1.027,73.75,-0.058,0.117,1826.152,4.081,7.676,0.078
Al0.111 Cu1 Mn1 Ni1,40,9.107,0.23,8.036,172.218,-1.927,10.088,1.139,52.144,-0.054,0.113,1513.464,3.608,7.542,0.056
C0.1 Hf0.5 Mo0.5 Nb1 Ti1 Zr1,38,4.976,0.976,78.537,160.122,-10.637,13.603,1.904,50.488,-0.136,0.436,2417.439,6.368,6.905,0.178
Al0.885 Cr1 Fe1 Ni1,37.1,6.861,0.153,6.178,193.552,-12.736,11.514,1.491,76.261,-0.083,0.166,1684.716,4.065,7.106,0.029
Al0.667 Co0.667 Cu0.667 Fe0.667 Ni1,35.9,8.363,0.224,6.182,167.268,-5.686,13.254,1.424,62.835,-0.056,0.107,1538.563,4.033,7.446,0.024
Co1 Cr1 Fe1 Ni1 W0.5,35.6,8.444,0.48,11.778,245.444,-3.259,13.145,1.083,95.222,-0.036,0.086,2074.333,4.813,7.583,0.074
Al0.43 Co1 Cr1 Fe1 Mn1 Ni1,35,7.604,0.204,7.366,207.569,-8.252,14.622,1.198,72.617,-0.076,0.148,1732.485,3.973,7.403,0.039
Co1 Cr1 Fe1 Mn0.8 Ni1 Pd1,35,8.379,0.352,10.793,203.172,-7.396,14.871,1.028,72.414,-0.062,0.127,1815.56,4.041,7.668,0.081
Al1 Cr1 Fe1 Ni1,34.6,6.75,0.157,6,190,-13.25,11.526,1.535,74.825,-0.087,0.18,1663.118,4.045,7.074,0.03
Mo1 Nb1 Ti1 Zr1,34,4.75,0.502,12,161,-2.5,11.526,1.808,58.75,-0.144,0.367,2428.75,6.443,6.83,0.188
C0.3 Hf0.5 Mo0.5 Nb1 Ti1 Zr1,33,4.93,0.93,74.884,201.512,-28.578,14.165,1.998,56.047,-0.172,0.539,2487.093,6.414,7.107,0.255
Al0.544 C0.001 Co0.69 Fe1 Ni0.69,32.6,7.776,0.73,53.785,181.997,-11.019,11.34,1.437,68.604,-0.049,0.089,1618.791,4.174,7.48,0.022
Co0.476 Cr0.476 Fe0.476 Nb0.095 Ni1,32,8.491,0.23,19.851,215.101,-6.701,11.924,1.075,82.87,-0.022,0.044,1874.964,4.454,7.537,0.021
Al1 Cr0.828 Fe0.828 Ni0.828,31.4,6.565,0.165,5.704,184.076,-13.992,11.496,1.608,72.429,-0.094,0.203,1627.096,4.011,7.02,0.03
Al0.343 Co0.514 Cr0.514 Fe1 Ni0.514,30.2,7.584,0.187,6.871,204.035,-8.519,12.824,1.276,78.941,-0.051,0.091,1749.963,4.187,7.422,0.023
Al0.75 Hf1 Nb1 Ta1 Ti1 Zr1,30,5.609,0.174,29.217,121.304,-11.554,14.855,1.987,40.648,-0.053,0.121,2315.67,6.19,6.857,0.03
Mo1 Nb1 Ti1 V0.25 Zr1,30,4.765,0.504,13.176,159.059,-2.602,12.708,1.754,58.647,-0.136,0.346,2414.294,6.376,6.825,0.177
Al0.515 Cr0.515 Cu0.515 Fe0.515 Ni1,30,7.98,0.192,6.673,181.487,-5.713,13.013,1.386,70.547,-0.077,0.156,1622.011,4.014,7.273,0.03
Al0.304 Cr0.435 Fe0.435 Ni1,30,7.821,0.192,6.362,199.83,-11.484,10.61,1.349,78.054,-0.058,0.107,1723.947,4.189,7.286,0.029
Hf1 Nb1 Ti1 V1 Zr1,29.6,5.2,0.18,15.2,117.4,0.16,13.381,1.7,40.4,-0.026,0.056,2301.6,6.056,6.758,0.038
Al0.49 Co1 Cr1 Fe1 Mn1 Ni1,29,7.554,0.202,7.286,206.066,-8.718,14.687,1.218,72.111,-0.079,0.153,1723.752,3.967,7.387,0.039
Mo1 Nb1 Ti1 V0.75 Zr1,29,4.789,0.507,14.211,155.789,-2.704,13.332,1.664,58.474,-0.123,0.312,2389.947,6.264,6.817,0.159
Mo1 Nb1 Ti1 V0.5 Zr1,28,4.778,0.506,13.556,157.333,-2.667,13.145,1.707,58.556,-0.129,0.328,2401.444,6.317,6.821,0.168
Co1 Cr1 Cu1 Fe1 Ni1 V0.19,28,8.661,0.198,7.514,202.952,1.954,14.196,1.027,78.445,-0.035,0.074,1784.112,4.183,7.553,0.019
Al1 Cr0.889 Fe0.889 Ni0.889,27.1,6.636,0.162,5.818,186.368,-13.722,11.514,1.58,73.356,-0.091,0.194,1641.031,4.024,7.041,0.03
Hf1 Mo1 Nb1 Ta1 Ti1,27,6.4,0.54,11.6,176,-1.44,13.381,1.814,60.2,-0.121,0.294,2676.6,6.672,7.08,0.166
Co0.25 Cr0.25 Fe1 Mn1,26.5,7.5,0.174,1.5,212.4,-0.96,9.923,1.035,65.8,-0.068,0.17,1726.8,3.729,7.599,0.038
Hf1 Nb1 Ta1 Ti1 W1 Zr1,26.3,6.667,0.755,10.5,176,-2.111,14.897,1.767,62.5,-0.19,0.538,2718.333,6.995,7.133,0.251
Mo1 Nb1 Ti1 V1,26,5,0.428,7.5,169.5,-2.75,11.526,1.66,64.75,-0.105,0.254,2442.5,6.138,6.858,0.124
Mo1 Nb1 Ti1 V1 Zr1,26,4.8,0.508,14.8,154.4,-2.72,13.381,1.626,58.4,-0.117,0.297,2379.6,6.216,6.813,0.151
Al0.304 Co1 Cr1 Fe1 Ni1,25,7.879,0.195,7.203,213.82,-7.309,12.834,1.179,82.713,-0.041,0.072,1805.477,4.236,7.437,0.023
Al1 Cr0.767 Fe0.767 Ni0.767,24.7,6.485,0.168,5.576,181.53,-14.266,11.466,1.639,71.4,-0.096,0.214,1611.616,3.997,6.997,0.03
Al1 Co1 Cu1 Fe1 Ni1,24.5,8.2,0.216,6.2,164,-5.28,13.381,1.45,61.52,-0.06,0.118,1519.648,3.992,7.427,0.025
Al1 Co1 Cr1 Fe1 Ni1 Ti0.5,24.4,6.909,0.216,20.727,186.727,-17.917,14.697,1.579,72.055,-0.079,0.156,1707.449,4.181,7.198,0.036
Al1 Co1 Cr1 Cu1 Fe1 Ni1,24,7.833,0.188,6.833,183.167,-4.778,14.897,1.362,70.433,-0.077,0.155,1629.707,4.01,7.317,0.028
Mo0.333 Nb0.333 Ti0.333 V1 Zr0.333,24,4.857,0.514,18.003,146.849,-2.53,12.262,1.418,58,-0.084,0.215,2323.368,5.957,6.794,0.108
Co1 Cr1 Fe1 Nb0.155 Ni1,23,8.129,0.212,19.495,220.283,-6.277,12.42,1.05,85.172,-0.025,0.048,1904.513,4.424,7.518,0.021
Mo0.5 Nb0.5 Ti0.5 V1 Zr0.5,23,4.833,0.512,16.667,150,-2.667,12.976,1.505,58.167,-0.098,0.25,2346.833,6.065,6.802,0.126
Al1 Co1 Cr1 Fe1 Ni1,23,7.2,0.168,6.2,193.8,-12.32,13.381,1.434,74.86,-0.073,0.144,1684.094,4.114,7.235,0.029
Al1 Co1 Cr1 Fe1 Ni1,22.7,7.2,0.168,6.2,193.8,-12.32,13.381,1.434,74.86,-0.073,0.144,1684.094,4.114,7.235,0.029
Co1 Cr1 Cu1 Fe1 Ni1 Ti0.5,22,8.364,0.269,18.909,197.636,-3.702,14.697,1.214,76.055,-0.043,0.089,1784.595,4.205,7.515,0.03
Co1 Cr0.429 Fe0.571 Mo0.286 Ni0.571,21.9,8.249,0.289,12.148,230.125,-3.822,12.688,1.079,87.11,-0.018,0.04,1943.383,4.578,7.591,0.031
Hf1 Sc1 Ti1 Zr1,21.9,4.75,0.157,10,107,4.25,11.526,2.442,34,-0.015,0.031,2097.25,5.167,6.712,0.017
Hf1 Nb1 Ta1 Zr1,21.6,6.5,0.167,7.25,132.25,3.5,11.526,1.535,42.5,-0.059,0.134,2668.5,7.055,7.027,0.03
Al1 Hf1 Nb1 Ta1 Ti1 Zr1,21,5.5,0.18,28,119.167,-14.778,14.897,2.03,40.05,-0.054,0.124,2258.078,6.072,6.82,0.03
Mo0.667 Nb0.667 Ti0.667 V1 Zr0.667,20,4.818,0.51,15.817,152.003,-2.711,13.254,1.56,58.273,-0.107,0.271,2361.752,6.134,6.807,0.137
Cu1 Mn1 Ni1 Sn0.111,20,9.143,0.243,34.394,171.504,-0.184,10.088,1.173,51.848,-0.059,0.12,1498.179,3.6,7.591,0.056
Nb1 Ta1 Ti1 V1 W1,20,6.6,0.634,8.4,189.2,-3.68,13.381,1.65,73.8,-0.142,0.37,2771.8,6.946,7.217,0.205
Al0.451 Co0.451 Cr0.451 Fe0.451 Ni1,20,7.748,0.194,6.161,195.014,-11.873,12.831,1.38,75.083,-0.06,0.115,1692.69,4.178,7.314,0.029
Hf1 Mo1 Nb1 Ti1 Zr1,20,5.4,0.574,11.2,157.6,-1.6,13.381,1.798,53,-0.15,0.408,2444.2,6.358,6.829,0.192
Co1 Cr1 Fe1 Nb0.103 Ni1,19,8.168,0.214,19.742,221.744,-5.473,12.211,1.047,85.77,-0.023,0.044,1893.797,4.385,7.528,0.021
Hf0.333 Nb0.333 Ta0.333 Ti1 Zr0.667,19,5.249,0.16,8.498,121.363,1.874,12.421,2.09,41.872,-0.032,0.076,2327.905,6.162,6.903,0.025
Nb1 Ta1 Ti1,18.5,6,0.053,0.667,135.667,1.333,9.134,1.973,50.333,-0.034,0.071,2660.333,6.84,7.159,0.003
Al0.581 Co0.968 Cr0.323 Fe0.323 Mo0.032 Ni1,18.2,7.8,0.344,15.031,189.582,-12.474,12.799,1.421,71.692,-0.059,0.117,1662.081,4.204,7.348,0.03
Hf1 Ti1 Y1 Zr1,17.7,4.75,0.193,17,104.5,8.75,11.526,2.038,37,-0.011,0.024,2093.5,5.465,6.626,0.028
Al1 Cu0.062 Li0.062 Mg0.062 Zn0.062,17,3.696,0.6,29.678,70.696,-1.133,6.436,2.713,26.663,-0.051,0.093,918.229,3.089,6.295,0.055
Al0.5 Cr0.5 Fe1 Ni1,17,7.5,0.182,6.333,195.167,-11.111,11.055,1.392,76.217,-0.062,0.117,1698.578,4.15,7.306,0.027
Hf1 Ti1 Zr1,17,5.333,0.15,8.333,118,0,9.134,2.093,35.667,-0.014,0.028,2191.667,5.8,6.762,0.023
Hf1 Nb1 Si0.5 Ti1 V1 Zr1,16.8,5.091,0.382,34.727,116.455,-21.752,14.697,1.956,41,-0.024,0.052,2245.727,5.926,6.885,0.064
Al1 Co1 Cr1 Ni1,16.7,7,0.155,5.75,189.5,-15.5,11.526,1.53,73.075,-0.089,0.185,1652.368,4.072,7.068,0.035
Al0.562 Co0.938 Cr0.312 Fe0.312 Ni1,16.7,7.841,0.204,5.82,188.304,-12.472,12.427,1.419,71.253,-0.058,0.114,1650.508,4.181,7.354,0.028
Al0.511 Co0.511 Cr0.511 Fe0.511 Ni1,16.5,7.65,0.189,6.168,194.796,-12.024,13.003,1.39,75.043,-0.062,0.12,1691.147,4.166,7.3,0.029
Al0.465 Co0.465 Cr0.465 Fe0.465 Ni1,16.5,7.724,0.193,6.163,194.96,-11.913,12.877,1.383,75.073,-0.061,0.116,1692.307,4.175,7.311,0.029
Al0.545 Cr0.545 Fe0.515 Ni1 Ti0.273,16.3,6.99,0.216,20.839,184.343,-19.618,12.711,1.623,72.012,-0.082,0.163,1698.193,4.181,7.131,0.039
Al0.56 Co1 Cr1 Fe1 Mn1 Ni1,16,7.496,0.2,7.194,204.353,-9.233,14.749,1.24,71.534,-0.081,0.159,1713.803,3.959,7.37,0.039
Al1 Co1 Cr1 Cu1 Fe1 Ni1 V1,16,7.429,0.164,8.143,175.286,-7.755,16.178,1.296,68.514,-0.071,0.145,1708.749,4.196,7.235,0.031
Al1 Li0.062 Mg0.062 Sn0.062 Zn0.062,16,3.348,0.603,37.989,66.721,-0.525,6.436,2.861,25.157,-0.043,0.07,875.868,3.071,6.276,0.059
Al1 Co1 Cr1 Fe1 Ni1,16,7.2,0.168,6.2,193.8,-12.32,13.381,1.434,74.86,-0.073,0.144,1684.094,4.114,7.235,0.029
Hf1 Mo1 Nb1 Ta1 Zr1,16,6.4,0.582,11,171.6,-1.12,13.381,1.506,58,-0.14,0.343,2714,7.008,7.041,0.194
Al0.515 Cr0.515 Fe1 Ni1,15.7,7.47,0.18,6.32,194.962,-11.226,11.092,1.397,76.162,-0.063,0.119,1697.174,4.146,7.297,0.027
Hf1 Sc1 Ti1 Y1 Zr1,15.7,4.4,0.19,16.8,98.4,8.48,13.381,2.328,35.4,-0.014,0.029,2037.6,5.026,6.613,0.022
Hf1 Mo1 Nb1 Ta1 Ti1 W1 Zr1,15.5,6.571,0.676,12,197.857,-3.592,16.178,1.713,70.714,-0.182,0.441,2743.714,6.97,7.128,0.291
Al1 Co1 Cr1 Cu1 Fe1 Mn1 Ni1,15,7.714,0.213,7.143,185.286,-5.633,16.178,1.317,65.371,-0.092,0.19,1613.891,3.854,7.334,0.039
Al0.6 Co1 Cr0.333 Fe0.333 Mo0.067 Ni1,14.7,7.76,0.341,14.879,190.883,-12.465,13.052,1.424,72.134,-0.06,0.12,1673.902,4.228,7.343,0.033
Cr1 Cu1 Fe1 Mn1 Ni1,14.5,8.4,0.22,2.6,203.6,2.72,13.381,1.036,71.26,-0.072,0.153,1719.154,3.846,7.494,0.04
Al0.6 Co1 Cr0.333 Fe0.333 Mo0.1 Ni0.967,14.5,7.72,0.338,14.731,192.16,-12.45,13.256,1.426,72.569,-0.061,0.123,1685.467,4.252,7.337,0.035
C0.5 Mo1 Nb1 Re0.5 Ta0.5 W1,14.2,7.333,0.529,63.444,376.556,-38.469,14.426,1.686,117.222,-0.102,0.204,3260.667,7.772,7.83,0.264
Nb1 Ti1 Zr1,14.2,4.333,0.16,9,105,2.667,9.134,1.947,38.333,-0.007,0.014,2273,6.317,6.74,0.027
Cr1 Cu1 Fe1 Mn1 Ni1,14,8.4,0.22,2.6,203.6,2.72,13.381,1.036,71.26,-0.072,0.153,1719.154,3.846,7.494,0.04
C0.6 Mo1 Nb1 Re0.5 Ta0.6 W1,13.8,7.298,0.529,62.362,386.83,-42.238,14.564,1.731,117.319,-0.102,0.203,3275.213,7.771,7.905,0.276
Al1 Co1 Cu1 Fe1 Ni0.5,13.7,8,0.207,6.222,160,-4.543,13.145,1.482,59.911,-0.065,0.131,1496.498,3.942,7.403,0.026
Al0.25 Mo1 Nb1 Ti1 V1,13,4.882,0.435,22.118,163.647,-6.256,12.708,1.739,62.488,-0.117,0.278,2353.734,5.974,6.807,0.118
Al0.429 Ca0.286 Li1 Mg1 Si0.143,13,1.9,0.662,50.101,37.457,-8.956,11.637,1.894,15.719,-0.164,0.464,817.789,2.026,6.48,0.147
Al0.364 Cr0.455 Fe0.455 Ni1,12.7,7.679,0.186,6.24,197.199,-12.213,10.795,1.386,77.048,-0.063,0.119,1707.866,4.167,7.253,0.03
C0.4 Mo1 Nb1 Re0.5 Ta0.4 W1,12.7,7.372,0.529,64.628,365.326,-34.237,14.214,1.636,117.116,-0.102,0.205,3244.767,7.774,7.749,0.251
Al1 Co1 Cu1 Fe1 Ni0.8,12.3,8.125,0.213,6.208,162.5,-5.035,13.351,1.462,60.917,-0.062,0.123,1510.967,3.973,7.418,0.025
Hf1 Nb1 Ta1 Ti1 Zr1,12.3,6,0.154,8.4,129,2.72,13.381,1.834,42.8,-0.047,0.106,2523,6.614,6.987,0.028
C0.2 Mo1 Nb1 Re0.5 Ta0.2 W1,12.1,7.462,0.529,67.359,339.41,-24.021,13.426,1.523,116.872,-0.101,0.208,3208.077,7.778,7.562,0.22
Hf1 Mo1 Nb1 Ta1 Ti1 Zr1,12,6,0.588,10.5,162.333,-0.889,14.897,1.76,55.667,-0.126,0.319,2585.167,6.648,7.006,0.162
Hf1 Mo1 Nb1 Ta1 Ti1 Zr1,12,6,0.588,10.5,162.333,-0.889,14.897,1.76,55.667,-0.126,0.319,2585.167,6.648,7.006,0.162
Nb1 Ta1 V1 W1,12,7.25,0.587,7.25,207.5,-4.5,11.526,1.305,81.25,-0.138,0.34,2979.5,7.47,7.315,0.235
Hf1 Mo1 Nb1 Ta1 Ti1 Zr1,12,6,0.588,10.5,162.333,-0.889,14.897,1.76,55.667,-0.126,0.319,2585.167,6.648,7.006,0.162
Al1 Co0.667 Cr0.667 Fe0.667 Ni0.667 Ti0.333,11.85,6.584,0.204,21.418,177.021,-19.326,14.534,1.698,68.25,-0.09,0.194,1643.002,4.113,7.097,0.036
Al0.5 Mo1 Nb1 Ti1 V1,11,4.778,0.441,20.889,158.444,-8.988,13.145,1.81,60.478,-0.125,0.299,2274.83,5.829,6.761,0.113
Hf1 Nb1 Si0.5 Ti1 V1,11,5.333,0.34,31.556,121.444,-24.198,13.145,2.06,42.778,-0.023,0.048,2271.889,5.792,6.941,0.059
Al1 Co1 Cr1 Fe1 Ni1 Ti1,10.7,6.667,0.198,19,180.833,-21.556,14.897,1.7,69.717,-0.081,0.165,1726.912,4.237,7.167,0.04
Mo1 Nb1 Re0.5 W1,10.4,7.571,0.42,5.286,307.571,-10.612,11.239,1.383,116.571,-0.1,0.211,3163,7.783,7.332,0.182
Al1 Co0.556 Cr0.556 Fe0.556 Ni0.556 Ti0.111,10.02,6.534,0.208,22.867,174.729,-17.194,13.877,1.697,67.368,-0.093,0.212,1592.712,4.038,7.055,0.034
Hf1 Mo1 Nb1 Ti1 Zr1,10,5.4,0.574,11.2,157.6,-1.6,13.381,1.798,53,-0.15,0.408,2444.2,6.358,6.829,0.192
Al1 Co1 Cr1 Fe1 Ni1,10,7.2,0.168,6.2,193.8,-12.32,13.381,1.434,74.86,-0.073,0.144,1684.094,4.114,7.235,0.029
Al1 Co0.5 Cr0.5 Fe0.5 Ni0.5,9.98,6.5,0.16,5.167,173.167,-15.444,12.976,1.697,66.767,-0.094,0.224,1558.99,3.988,7.027,0.032
Al0.429 Cr0.476 Fe0.476 Ni1,9.1,7.539,0.18,6.118,194.57,-12.867,10.948,1.423,76.041,-0.068,0.131,1691.8,4.145,7.22,0.031
Co1 Cr1 Fe1 Nb0.206 Ni1,9,8.091,0.209,19.258,218.885,-7.025,12.586,1.054,84.6,-0.027,0.051,1914.765,4.463,7.509,0.022
Al1 Co1 Cr1 Cu1 Fe1 Ni1 Ti1,9,7.286,0.221,19,173.571,-13.796,16.178,1.6,66.657,-0.081,0.167,1674.177,4.13,7.247,0.041
Al0.242 Co0.515 Cr0.515 Cu0.242 Fe0.515 Ni1,9,8.33,0.214,7.03,200.853,-5.128,13.913,1.213,77.297,-0.048,0.087,1732.706,4.184,7.452,0.023
Al0.312 Ca0.021 Li0.792 Mg1 Si0.021,9,1.796,0.665,53.166,36.449,-2.673,9.101,1.81,13.951,-0.144,0.373,760.66,1.858,6.563,0.104
Al1 Nb1 Ti1 Zr1,8.6,4,0.19,24.75,96.25,-21.5,11.526,2.212,35.325,-0.016,0.034,1938.118,5.578,6.552,0.026
Al0.75 Mo1 Nb1 Ti1 V1,8,4.684,0.447,19.789,153.789,-11.125,13.332,1.873,58.679,-0.129,0.317,2204.232,5.699,6.72,0.108
Al0.343 Co0.514 Cr0.514 Fe1 Ni0.514,7.9,7.584,0.187,6.871,204.035,-8.519,12.824,1.276,78.941,-0.051,0.091,1749.963,4.187,7.422,0.023
Al1 Co0.833 Cr0.833 Fe0.833 Ni0.833 Ti0.667,7.73,6.633,0.201,19.965,179.284,-20.873,14.841,1.7,69.12,-0.085,0.176,1693.296,4.187,7.139,0.038
Cr1 Fe1 Ni1 V0.5 W1,7.3,8.111,0.454,9.222,258.889,-5.136,13.145,1.113,102.778,-0.057,0.121,2334.556,5.417,7.455,0.138
Co0.476 Cr0.476 Fe0.476 Nb0.19 Ni1,7,8.364,0.222,19.131,211.105,-9.154,12.37,1.084,81.242,-0.029,0.055,1906.717,4.567,7.509,0.024
Al0.143 Cr0.343 Fe1 Mn0.8 Ni0.571,6.78,7.629,0.186,7.72,206.268,-5.878,12.056,1.154,68.814,-0.073,0.156,1713.026,3.864,7.486,0.041
Al0.667 Co0.667 Cr0.667 Fe0.667 Ni0.667 Ti1,6.6,6.462,0.187,17.54,175.853,-23.903,14.785,1.802,67.741,-0.082,0.172,1743.357,4.284,7.141,0.042
Cr1 Fe1 Ni1 Ti0.4,6.5,7.529,0.229,18.529,216.588,-11.626,11.071,1.277,85.471,-0.036,0.067,1910.412,4.341,7.365,0.033
Al0.5 Cr0.5 Fe0.5 Ni1,6.4,7.4,0.174,6,192,-13.44,11.076,1.46,75.06,-0.072,0.143,1676.094,4.124,7.187,0.032
Nb1 Ta1 Ti1 Zr1,6.4,5.5,0.163,10.25,125.25,2.5,11.526,1.852,46,-0.041,0.091,2527.25,6.762,7.028,0.02
Al1 Co1 Cr1 Fe1 Ni1 Ti1,6.18,6.667,0.198,19,180.833,-21.556,14.897,1.7,69.717,-0.081,0.165,1726.912,4.237,7.167,0.04
Al1 Cr0.077 Cu0.077 Mg0.077 Si0.231 Zn0.077,6,4.101,0.348,24.899,89.663,-11.626,9.679,2.933,35.316,-0.089,0.336,1117.598,3.401,6.691,0.039
Cr1 Fe1 Ni1 Ti0.2,5.8,7.75,0.244,19.688,222.875,-8.516,10.507,1.168,88.062,-0.028,0.052,1908.5,4.309,7.398,0.028
Al0.62 Co1 Cr1 Fe1 Mn1 Ni1,5,7.448,0.199,7.117,202.918,-9.653,14.791,1.259,71.051,-0.083,0.163,1705.472,3.953,7.355,0.039
Co1 Cr1 Fe1 Nb0.309 Ni1,4,8.017,0.204,18.798,216.163,-8.424,12.844,1.06,83.486,-0.031,0.059,1934.73,4.537,7.491,0.024
Hf1 Mo1 Ta1 Ti1 Zr1,4,6.2,0.594,11.2,173.8,-1.92,13.381,1.848,59.2,-0.13,0.317,2552.2,6.464,7.055,0.194
Al1 Cu0.077 Mg0.077 Si0.231 Zn0.077 Zr0.077,4,4.001,0.331,38.298,80.407,-18.33,9.679,2.961,31.213,-0.036,0.087,1114.996,3.523,6.684,0.049
Hf1 Mo1 Ta1 Ti1 Zr1,4,6.2,0.594,11.2,173.8,-1.92,13.381,1.848,59.2,-0.13,0.317,2552.2,6.464,7.055,0.194
Al0.667 Co0.833 Cr0.833 Fe0.833 Ni0.833 Ti1,3.15,6.699,0.196,18.033,182.348,-21.983,14.841,1.701,70.299,-0.076,0.154,1760.411,4.286,7.195,0.041
Co1 Cr1 Cu1 Fe1 Ni1 Ti0.8,3,8.138,0.255,17.931,193.414,-6.754,14.871,1.308,74.397,-0.046,0.097,1792.684,4.238,7.479,0.035
Al1 Mo1 Nb1 Ti1 V1,3,4.6,0.452,18.8,149.6,-12.8,13.381,1.93,57.06,-0.132,0.334,2140.694,5.582,6.684,0.104
Cr1 Hf1 Nb1 Ti1 Zr1,3,5.4,0.186,20,147.6,-4,13.381,1.704,52,-0.14,0.375,2301,5.814,6.763,0.042
Al0.569 Ca0.143 Li0.857 Mg1 Si0.286 Y0.003,3,2.1,0.586,56.042,44.755,-12.626,11.95,2.141,18.191,-0.179,0.472,871.325,2.25,6.612,0.18
Cr1 Fe1 Mo1 Nb1 V1,2.7,6,0.384,11.4,210.4,-6.72,13.381,1.116,82.4,-0.073,0.15,2364,5.616,7.055,0.086
Co1 Cr1 Cu1 Fe1 Ni1 Ti1,2,8,0.247,17.333,190.833,-8.444,14.897,1.365,73.383,-0.048,0.102,1797.628,4.258,7.457,0.039
Mo1 Nb1 Ta1 V1 W1,2,7,0.51,6.8,231.8,-4.64,13.381,1.322,89,-0.116,0.257,2962.8,7.34,7.272,0.236
Mo1 Nb1 Ta1 W1,2,7.5,0.455,3.5,257.75,-6.5,11.526,1.428,97,-0.11,0.236,3157.75,7.848,7.403,0.265
Al0.25 Co1 Cr1 Cu1 Fe1 Mn1 Ni1 Ti1 V1,2,7.364,0.194,17.485,180.424,-9.521,17.894,1.32,65.318,-0.068,0.144,1784.38,4.196,7.324,0.044
Al1 Cu0.077 Mg0.077 Mn0.077 Si0.231 Zn0.077,2,4.151,0.342,24.949,85.61,-13.367,9.679,2.939,31.313,-0.036,0.087,1084.526,3.342,6.724,0.04
Fe1 Mo1 Nb1 Ti1 V1,1.7,5.6,0.408,12.4,177.8,-8.48,13.381,1.538,68.2,-0.085,0.193,2316.2,5.766,7.067,0.102
Co1 Cr1 Fe1 Nb0.412 Ni1,1,7.947,0.199,18.359,213.568,-9.686,13.029,1.066,82.424,-0.035,0.066,1953.762,4.608,7.474,0.025
Al1 Li1 Mg1 Sn1 Zn1,1,4.4,0.522,24.2,56.8,-6.08,13.381,2.41,21.7,-0.161,0.347,701.576,2.198,7.152,0.221
Al0.125 Co1 Cr1 Cu1 Fe1 Mn1 Ni1 Ti1 V1,1,7.431,0.196,17.308,182.123,-8.846,17.683,1.294,65.918,-0.065,0.138,1797.471,4.209,7.344,0.044
Al0.667 Co1 Cr1 Cu1 Fe1 Mn1 Ni1 Ti1 V1,1,7.154,0.188,18.039,175.111,-11.469,18.213,1.402,63.441,-0.077,0.163,1743.44,4.156,7.259,0.043
Co1 Cr1 Cu1 Fe1 Mn1 Ni1 Ti1 V1,1,7.5,0.197,17.125,183.875,-8.125,17.288,1.268,66.538,-0.061,0.132,1810.971,4.222,7.366,0.044
Al1 Cu0.077 Fe0.077 Mg0.077 Si0.231 Zn0.077,1,4.201,0.356,24.999,86.261,-11.756,9.679,2.939,33.665,-0.061,0.183,1099.136,3.41,6.747,0.041
Al1 Cu0.077 Mg0.077 Ni0.077 Si0.231 Zn0.077,1,4.301,0.36,25.099,85.71,-13.777,9.679,2.945,33.365,-0.056,0.162,1094.983,3.418,6.734,0.045
Cr1 Fe1 Mo1 Nb1 Ti1,0.9,5.8,0.402,11.2,208,-9.28,13.381,1.542,79.8,-0.089,0.185,2315.6,5.524,7.071,0.1
Nb1 Ta0.667 Ti0.667 Zr0.333,0.33,5.625,0.196,12.002,126.635,2.124,10.981,1.831,46.629,-0.038,0.082,2605.062,6.892,7.044,0.014
Al1 Co1 Cr1 Cu1 Fe1 Ni1,0.2,7.833,0.188,6.833,183.167,-4.778,14.897,1.362,70.433,-0.077,0.155,1629.707,4.01,7.317,0.028
Ta1 Ti1 Zr1,0,5.667,0.127,9,132,1.778,9.134,2.03,48.667,-0.044,0.096,2453,6.493,7.117,0.017
Nb0.333 Ta0.667 Ti0.667 Zr1,0,5.375,0.141,8.501,123.884,2.374,10.981,1.874,45.379,-0.043,0.099,2449.504,6.632,7.012,0.022

File: LLM_UTS_Features.csv
composition,hardness,Mean VEC,electronegativity_difference,Atomic_Radius_Difference,Calculated_Youngs_Modulus,Mixing_Enthalpy,Mixing_Entropy,Work_Function,Shear_Modulus_G,MOd_Missmatch,shear_modulus_difference,melting_Temp,cohesive_enrg,Ionization_enrg,Pauling_electronegativity
Co1 Cu1 Fe1 Ni1 Sn0.2,261,9.238095238,0.076190476,34.52380952,180.952381,5.170068027,12.56847688,1.198571429,67.83333333,-0.036496064,0.061936815,1610.901429,4.101904762,7.766142857,0.002390023
Ta1 Ti1 Zr1,284,5.666666667,0.126666667,9,132,1.777777778,9.133862568,2.03,48.66666667,-0.0442949,0.095796585,2453,6.493333333,7.117333333,0.016577778
Al0.304 Co1 Cr1 Fe1 Ni1,335,7.879182156,0.195167286,7.20260223,213.8197026,-7.308840397,12.83389161,1.179144981,82.71263941,-0.041353444,0.071827116,1805.477435,4.235929368,7.437208178,0.023168903
Co1 Cu1 Fe1 Mn1 Ni1 Sn0.2,368,8.807692308,0.269615385,34.61538462,184.2307692,1.834319527,14.22159654,1.17,61.51923077,-0.056464326,0.105065441,1593.228077,3.874615385,7.702269231,0.036545858
Co1 Cu1 Fe1 Mn1 Ni1 Sn0.08,425,8.921259843,0.266299213,35.43307087,187.4015748,1.791803584,13.84352929,1.103858268,62.54724409,-0.047802209,0.092335247,1618.932362,3.891968504,7.710732283,0.036456073
Al0.242 Co0.515 Cr0.515 Cu0.242 Fe0.515 Ni1,459,8.330472103,0.214024431,7.03037306,200.853417,-5.128190886,13.91281086,1.213410366,77.29719379,-0.048083282,0.087342969,1732.70554,4.18430175,7.451817101,0.023348592
Co1 Cu1 Fe1 Mn1 Ni1 Sn0.03,465,8.970178926,0.264870775,35.78528827,188.7673956,1.772268971,13.60447961,1.075367793,62.99005964,-0.043855303,0.086925516,1630.004453,3.89944334,7.714377734,0.036403843
Co1 Cu1 Fe1 Mn1 Ni1 Sn0.1,470,8.901960784,0.266862745,35.29411765,186.8627451,1.799307958,13.92087237,1.115098039,62.37254902,-0.049322854,0.094481617,1614.564314,3.889019608,7.709294118,0.036474433
Co1 Cu1 Fe1 Mn1 Ni1 Sn0.05,475,8.95049505,0.265445545,35.64356436,188.2178218,1.780217626,13.71019304,1.086831683,62.81188119,-0.045459541,0.08909695,1625.549307,3.896435644,7.712910891,0.036425841
Co1 Cu1 Fe1 Mn1 Ni1,478,9,0.264,2,189.6,1.76,13.3808668,1.058,63.26,-0.041382888,0.083649381,1636.754,3.904,7.7166,0.036368
Co1 Cr1 Fe1 Mo0.083 Ni1,479,8.204261572,0.333088415,12.98065148,226.8692138,-3.877897573,12.11704927,1.047114867,87.67083027,-0.017758455,0.037044341,1892.571149,4.353676218,7.538382807,0.0229242
Co1 Cu1 Fe1 Ni1,480,9.5,0.05,2.25,187.5,5,11.52565132,1.06,70.325,-0.01595256,0.034144832,1666.1925,4.15,7.78725,0.0019
Al1 Cu1 Ni1 Ti1,536,7,0.2,17.75,129,-23.25,11.52565132,2.05,48.65,-0.061339861,0.134071102,1490.06,4.035,7.045,0.0557
Co0.476 Cr0.476 Fe0.476 Nb0.095 Ni1,537,8.491082045,0.230408244,19.85097107,215.1006738,-6.701102768,11.9242574,1.075465715,82.87039239,-0.02245143,0.043845412,1874.963932,4.454090369,7.537021403,0.020904859
Al1 Li0.5 Mg1 Sn0.2 Zn0.5,546,3.84375,0.5140625,25,57.65625,-3.88671875,12.30762303,2.295,22.03125,-0.132337062,0.274018812,790.8284375,2.18375,7.0293125,0.142260742
Co1 Cu1 Fe1 Ni1 Sn0.02,548,9.472636816,0.07960199,36.06965174,186.8159204,5.019677731,11.72893147,1.074477612,70.06467662,-0.01824634,0.03698884,1660.415821,4.144975124,7.785044776,0.001953912
Co1 Cr1 Fe1 Mo0.208 Ni1,589.6,8.13878327,0.323193916,12.59505703,229.9030418,-4.046249042,12.59240747,1.05730038,88.63117871,-0.018476281,0.039004117,1922.378327,4.426939163,7.525330798,0.028638913
Co1 Cu1 Fe1 Ni1 Sn0.04,594,9.445544554,0.079207921,35.89108911,186.1386139,5.038721694,11.87334603,1.088811881,69.80693069,-0.020482062,0.039818224,1654.696337,4.14,7.782861386,0.002006666
Co1 Cu1 Fe1 Ni1 Sn0.1,602,9.365853659,0.07804878,35.36585366,184.1463415,5.09220702,12.19786503,1.13097561,69.04878049,-0.026859987,0.048219472,1637.872683,4.125365854,7.776439024,0.002158239
Co1 Cu1 Fe1 Ni1 Sn0.05,615,9.432098765,0.079012346,35.80246914,185.8024691,5.048010974,11.93642003,1.095925926,69.67901235,-0.021578764,0.041227458,1651.857778,4.137530864,7.781777778,0.002032617
Al1 Li1 Mg1 Sn1 Zn1,615,4.4,0.522,24.2,56.8,-6.08,13.3808668,2.41,21.7,-0.160957196,0.346951517,701.576,2.198,7.1524,0.221072
Al1 Cr1 Fe1 Mo0.5 Ni1 Ti0.75,618.8,6.285714286,0.399047619,18.28571429,192.6666667,-18.6122449,14.67703288,1.734761905,74.72380952,-0.096817864,0.19630586,1820.232381,4.424285714,7.041047619,0.067121995
Co1 Cr1 Fe1 Nb0.103 Ni1,622,8.168413356,0.214477212,19.74165245,221.743846,-5.473010986,12.2114329,1.047029003,85.76992445,-0.022691234,0.043569792,1893.797222,4.384525957,7.527705825,0.020599587
Co1 Cu1 Fe1 Ni1 Sn0.07,632,9.405405405,0.078624079,35.62653563,185.1351351,5.066133813,12.05014248,1.11004914,69.42506143,-0.02373103,0.044035064,1646.222506,4.132628993,7.779626536,0.002083683
Nb1 Ta1 Ti1,683,6,0.053333333,0.666666667,135.6666667,1.333333333,9.133862568,1.973333333,50.33333333,-0.033606065,0.071137231,2660.333333,6.84,7.159,0.003377778
Co1 Cr1 Fe1 Mo0.304 Ni1,709.7,8.091078067,0.31598513,12.31412639,232.1133829,-4.157971836,12.83389161,1.06472119,89.33085502,-0.018980003,0.040228143,1944.094796,4.480315985,7.515821561,0.032555866
Co1 Cr0.429 Fe0.571 Mo0.286 Ni0.571,720,8.249212461,0.28900245,12.1480574,230.1246062,-3.821651076,12.68839016,1.079499475,87.1099055,-0.017930087,0.040366679,1943.382919,4.577717886,7.591473224,0.031428671
Co1 Cr0.2 Fe1 Ni1 Si0.2,732,8.529411765,0.202352941,13.35294118,205.0588235,-10.20069204,11.74868856,1.272941176,78.05882353,-0.011673708,0.02389307,1788.352941,4.369411765,7.766647059,0.007118339
Al1 Mo1 Ta1 Ti1 V1,735,5.4,0.472,18.8,165.8,-12.96,13.3808668,1.98,63.26,-0.108595742,0.251312775,2248.694,5.688,6.9098,0.115792
Co1 Cr1 Fe1 Nb0.155 Ni1,744,8.128760529,0.21179302,19.49458484,220.2827918,-6.276635953,12.41995407,1.050445247,85.17208183,-0.025151612,0.047518195,1904.512635,4.424392298,7.518085439,0.021478769
Al0.25 Cr0.417 Fe0.417 Ni1,757,7.959692898,0.197979846,6.480806142,202.4136276,-10.69858551,10.39771068,1.311895393,79.04222649,-0.053142005,0.095813306,1739.738244,4.210393474,7.319324856,0.028350091
Co1 Cr1 Fe1 Mo0.2 Ni1,780,8.142857143,0.323809524,12.61904762,229.7142857,-4.036281179,12.56847688,1.056666667,88.57142857,-0.018432422,0.038891779,1920.52381,4.422380952,7.526142857,0.028294785
Al1 Co1 Cr1 Cu1 Fe1 Ni1,790,7.833333333,0.188333333,6.833333333,183.1666667,-4.777777778,14.89668823,1.361666667,70.43333333,-0.076588281,0.154860867,1629.706667,4.01,7.317,0.028361111
Co1 Cr1 Fe1 Nb0.206 Ni1,807,8.090822634,0.209224917,19.25820257,218.8849263,-7.024812729,12.58648848,1.053713742,84.6000951,-0.027397068,0.051303097,1914.764622,4.462534475,7.508881122,0.02229295
Al0.304 Cr0.435 Fe0.435 Ni1,835,7.820607176,0.192019319,6.361545538,199.8298068,-11.48410715,10.6102464,1.348661454,78.05436983,-0.05832204,0.107136318,1723.946587,4.188932843,7.286457682,0.029423215
Al1 Li0.062 Mg0.062 Sn0.062 Zn0.062,836,3.34775641,0.603173077,37.98878205,66.72115385,-0.52450074,6.435880288,2.860961538,25.15737179,-0.04324604,0.070363624,875.868125,3.071362179,6.275730769,0.059268966
Co0.476 Cr0.476 Fe0.476 Nb0.19 Ni1,840,8.364400306,0.222047364,19.13063407,211.105424,-9.153632868,12.3699741,1.08433919,81.2421696,-0.028515847,0.054632438,1906.716578,4.567158136,7.508789152,0.023859302
Nb0.333 Ta0.667 Ti0.667 Zr1,843,5.375328084,0.141252343,8.50056243,123.8841395,2.374343814,10.98121241,1.873925759,45.37870266,-0.043133566,0.099198421,2449.503937,6.632343457,7.012243345,0.021566267
Nb1 Ta0.667 Ti0.667 Zr0.333,852,5.625421822,0.196272966,12.00187477,126.6351706,2.124156303,10.98121241,1.831409824,46.62917135,-0.037595966,0.081867273,2605.062242,6.892440945,7.043505062,0.014135698
Co1 Cr1 Fe1 Nb0.309 Ni1,879,8.016941286,0.204223718,18.79786493,216.1626828,-8.423759798,12.84449419,1.060078905,83.48619169,-0.031480261,0.058691363,1934.729636,4.536813646,7.49095637,0.023802798
Al1 Cu0.062 Li0.062 Mg0.062 Zn0.062,879,3.695512821,0.600192308,29.67788462,70.69551282,-1.133074458,6.435880288,2.713413462,26.66266026,-0.051148361,0.093303469,918.2293269,3.08875,6.294708333,0.055115952
Co1 Cr1 Fe1 Mo0.15 Ni1,895,8.168674699,0.327710843,12.77108434,228.5180723,-3.971548846,12.40181867,1.052650602,88.19277108,-0.018151801,0.038150587,1908.771084,4.393493976,7.531289157,0.026078676
Cr1 Cu1 Fe1 Mn1 Ni1,950,8.4,0.22,2.6,203.6,2.72,13.3808668,1.036,71.26,-0.071593283,0.153326566,1719.154,3.846,7.4938,0.04024
Al0.364 Cr0.455 Fe0.455 Ni1,956,7.678979771,0.185949868,6.240105541,197.1987687,-12.21258013,10.79514192,1.386099384,77.04846086,-0.063299875,0.118896654,1707.86635,4.167080035,7.252989886,0.030369919
Hf1 Nb1 Ti1 Zr1,969,5.25,0.1575,7,114.75,2.5,11.52565132,1.9,36.25,-0.010412756,0.021450654,2331.25,6.2425,6.7615,0.0336375
Hf0.333 Nb0.333 Ta0.333 Ti1 Zr0.667,990,5.249062266,0.159981245,8.498499625,121.3627157,1.874061914,12.42063323,2.090127532,41.87246812,-0.032333252,0.075737561,2327.904726,6.162145536,6.90312078,0.024948761
Nb1 Ti1 Zr1,991,4.333333333,0.16,9,105,2.666666667,9.133862568,1.946666667,38.33333333,-0.006684314,0.013761815,2273,6.316666667,6.740333333,0.0268
Co1 Cr1 Fe1 Nb0.412 Ni1,1004,7.946509519,0.199456029,18.35902085,213.5675431,-9.685938539,13.02914064,1.066146872,82.42429737,-0.035037552,0.065751377,1953.762466,4.60762466,7.47386854,0.025149
Al1 Co1 Cr1 Cu1 Ni1 Ti1 Y0.5,1025,6.846153846,0.489230769,45.84615385,159.3846154,-18.31952663,16.00545758,1.705384615,62.32307692,-0.093491607,0.205172315,1662.729231,4.132307692,7.067153846,0.081983432
Al1 Co0.5 Cr0.5 Fe0.5 Ni0.5 Ti0.5,1030,6.142857143,0.19,20.42857143,165,-23.34693878,14.53177536,1.887142857,63.51428571,-0.098801207,0.227736588,1613.562857,4.111428571,6.998571429,0.038285714
Al0.511 Co0.511 Cr0.511 Fe0.511 Ni1,1030,7.649802891,0.189204993,6.167871222,194.7959921,-12.02363841,13.00307758,1.389983574,75.04313403,-0.062413982,0.119912663,1691.147231,4.166369908,7.300228647,0.029100576
Al0.6 Mo1 Ta1 Ti1 V1,1033,5.608695652,0.465217391,20.43478261,174.1304348,-10.01890359,13.24158918,1.890434783,66.47391304,-0.09889497,0.218170575,2363.061304,5.890434783,6.990130435,0.124710775
Al0.465 Co0.465 Cr0.465 Fe0.465 Ni1,1050,7.723776224,0.192692308,6.162587413,194.9597902,-11.91322314,12.87677288,1.382744755,75.07325175,-0.06068948,0.116050154,1692.307185,4.174982517,7.310923077,0.028933055
Co1 Cr1 Mo1 Nb1 Ti1,1096.8,6,0.392,12,207.6,-13.44,13.3808668,1.538,78.4,-0.091649497,0.191886193,2307,5.546,7.0668,0.103232
Hf1 Ta0.4 Ti1 Zr1,1100,5.764705882,0.137058824,8.235294118,126,0.968858131,11.07070907,2.031764706,39.58823529,-0.037559623,0.093988241,2320.882353,6.070588235,6.895,0.022629758
Hf1 Ta0.5 Ti1 Zr1,1100,5.857142857,0.134285714,8,127.7142857,1.142857143,11.23873213,2.018571429,40.42857143,-0.04156458,0.102236262,2348.571429,6.128571429,6.923428571,0.022506122
Hf1 Ta0.6 Ti1 Zr1,1100,5.944444444,0.131666667,7.777777778,129.3333333,1.296296296,11.35751803,2.006111111,41.22222222,-0.045007712,0.108579566,2374.722222,6.183333333,6.950277778,0.022361111
Al0.451 Co0.451 Cr0.451 Fe0.451 Ni1,1110,7.748216833,0.193844508,6.160841655,195.0139087,-11.87291336,12.83142893,1.380353067,75.08320257,-0.060116754,0.114775273,1692.690432,4.177828103,7.314456491,0.028867016
Al0.429 Cr0.476 Fe0.476 Ni1,1173,7.539269215,0.179974801,6.118437631,194.5695086,-12.86741371,10.94799007,1.423355733,76.04145317,-0.067965535,0.130799002,1691.799509,4.145451491,7.219839563,0.031168079
Al1 Co1 Cr1 Cu1 Ni1 Ti1 Y1,1192,6.571428571,0.454285714,42.57142857,152.5714286,-19.34693878,16.17829698,1.717142857,60.8,-0.09310546,0.208339774,1672.462857,4.155714286,7.006428571,0.107877551
Mo1 Nb1 Ta1 Ti0.25 W1,1197,7.294117647,0.476470588,4.235294118,249.4117647,-6.14532872,12.70766391,1.521764706,93.88235294,-0.119843919,0.254970132,3086.176471,7.671176471,7.369176471,0.263739792
Nb1 Ta1 Ti1 Zr1,1205,5.5,0.1625,10.25,125.25,2.5,11.52565132,1.8525,46,-0.041350612,0.090500945,2527.25,6.7625,7.02775,0.0201375
Al0.343 Co0.514 Cr0.514 Fe1 Ni0.514,1223,7.583708839,0.186717504,6.870710572,204.0353553,-8.519081486,12.82401566,1.27589948,78.94103986,-0.050866371,0.091253542,1749.963331,4.186655113,7.421570191,0.022762298
Al0.2 Mo1 Ta1 Ti1 V1,1249,5.857142857,0.457142857,22.38095238,184.047619,-5.66893424,12.56847688,1.783809524,70.3,-0.082230803,0.179582785,2499.212857,6.131428571,7.085761905,0.135088435
Mo1 Nb1 Ta1 V1 W1,1270,7,0.51,6.8,231.8,-4.64,13.3808668,1.322,89,-0.115513576,0.256785759,2962.8,7.34,7.2716,0.23584
Co1 Cr1 Cu1 Fe1 Ni1 Ti1,1272,8,0.246666667,17.33333333,190.8333333,-8.444444444,14.89668823,1.365,73.38333333,-0.047742221,0.102387451,1797.628333,4.258333333,7.457333333,0.038511111
Al0.75 Mo1 Nb1 Ti1 V1,1300,4.684210526,0.446842105,19.78947368,153.7894737,-11.12465374,13.33206521,1.873157895,58.67894737,-0.129437188,0.317480034,2204.232105,5.698947368,6.720315789,0.108359003
Co1 Cr1 Cu1 Fe1 Mn1 Ni1 Ti1 V1,1312,7.5,0.1975,17.125,183.875,-8.125,17.28847698,1.2675,66.5375,-0.060929267,0.131994762,1810.97125,4.2225,7.3655,0.0441875
Al1 Cr1 Fe1 Mo0.5 Ni1 Ti0.6,1314.5,6.352941176,0.39254902,18.82352941,194.9215686,-17.62399077,14.61013631,1.696666667,75.62745098,-0.095622142,0.192282372,1816.680392,4.411764706,7.047313725,0.066139946
Al1 Co1 Cr1 Cu1 Ni1 Ti1 Y0.8,1325,6.676470588,0.467647059,43.82352941,155.1764706,-18.99653979,16.15555524,1.712647059,61.38235294,-0.093414062,0.207266972,1668.741176,4.146764706,7.029647059,0.098553633
Al1 Cu0.889 Fe0.667 Ni0.889 Ti1,1326,6.975253093,0.205264342,18.07536558,139.5066367,-19.95242399,13.29916293,1.948389201,52.98013498,-0.068454905,0.147856573,1535.580772,4.075259843,7.141734083,0.049777284
Al0.5 Cr0.5 Fe0.5 Ni1,1357,7.4,0.174,6,192,-13.44,11.07573654,1.46,75.06,-0.072381545,0.142799767,1676.094,4.124,7.187,0.031808
Al1 Mo1 Nb1 Ti1 V1,1400,4.6,0.452,18.8,149.6,-12.8,13.3808668,1.93,57.06,-0.132415111,0.334258808,2140.694,5.582,6.6836,0.103952
Co1 Cr1 Mo1 Nb1,1419.6,6.5,0.335,11.5,230.5,-11.75,11.52565132,1.165,87,-0.071229313,0.145924164,2398.5,5.72,7.1265,0.09655
Al0.515 Cr0.515 Fe1 Ni1,1437,7.47029703,0.180115512,6.320132013,194.9620462,-11.22645928,11.09203054,1.397343234,76.16155116,-0.062655544,0.118989557,1697.173944,4.145841584,7.296962046,0.027319775
Mo1 Nb1 Ta1 Ti1 Zr1,1450,5.6,0.534,12.4,166,-1.76,13.3808668,1.76,60.8,-0.114403796,0.278458276,2601,6.774,7.042,0.158688
Mo1 Ta1 Ti1 V1,1454,6,0.4525,7.5,189.75,-2.75,11.52565132,1.7225,72.5,-0.069458322,0.157954816,2577.5,6.27,7.14075,0.1409375
Al0.667 Co1 Cr1 Cu1 Fe1 Mn1 Ni1 Ti1 V1,1461,7.153686397,0.187687781,18.03888312,175.1113419,-11.46884557,18.21338218,1.401600323,63.4408792,-0.077008395,0.162596903,1743.440001,4.156123226,7.259335641,0.043096449
Hf1 Nb1 Ti1 V1 Zr1,1463,5.2,0.18,15.2,117.4,0.16,13.3808668,1.7,40.4,-0.026252813,0.056023919,2301.6,6.056,6.7584,0.03816
Hf1 Ta1 Ti1 Zr1,1500,6.25,0.1225,7,135,1.75,11.52565132,1.9625,44,-0.054466295,0.121642562,2466.25,6.375,7.04425,0.0216375
Al0.25 Mo1 Nb1 Ti1 V1,1500,4.882352941,0.434705882,22.11764706,163.6470588,-6.256055363,12.70766391,1.739411765,62.48823529,-0.117097863,0.277584966,2353.733529,5.974117647,6.806705882,0.118308651
Al1 Cr1 Fe1 Mo0.8 Ni1,1513,6.625,0.339583333,12.5,213.1666667,-11.14583333,13.35067532,1.510833333,82.35416667,-0.084797534,0.165324949,1868.597917,4.5075,7.077958333,0.070991319
Mo1 Nb1 Ta1 Ti0.5 W1,1578,7.111111111,0.495555556,4,242,-5.827160494,13.14521344,1.605555556,91.11111111,-0.126577722,0.271403926,3022.555556,7.514444444,7.339111111,0.261471605
Mo1 Nb1 Ta1 Ti0.75 W1,1593,6.947368421,0.512631579,4.210526316,235.3684211,-5.540166205,13.33206521,1.680526316,88.63157895,-0.130876576,0.285794483,2965.631579,7.374210526,7.312210526,0.258207202
Al0.5 Co1 Cr1 Fe1 Ni1 Ti1,1600,7,0.21,18.09090909,190.9090909,-19.57024793,14.69716888,1.580909091,73.66363636,-0.06541529,0.126890443,1799.042727,4.316363636,7.274727273,0.040327273
Hf1 Nb1 Si0.5 Ti1 V1,1608,5.333333333,0.34,31.55555556,121.4444444,-24.19753086,13.14521344,2.06,42.77777778,-0.02300606,0.048426379,2271.888889,5.792222222,6.940777778,0.0588
Co1 Cr1 Mo1 Nb1 Ti0.5,1609.2,6.222222222,0.366666667,11.11111111,217.7777778,-12.9382716,13.14521344,1.372222222,82.22222222,-0.085488572,0.172235208,2347.666667,5.623333333,7.093333333,0.101866667
Al1 Cu1 Fe1 Ni1 Ti1,1617,7.2,0.218,18.4,145.4,-17.6,13.3808668,1.85,55.32,-0.068211747,0.141101611,1554.248,4.084,7.2164,0.047152
Hf1 Nb1 Si0.5 Ti1 V1 Zr1,1643,5.090909091,0.381818182,34.72727273,116.4545455,-21.75206612,14.69716888,1.956363636,41,-0.024332646,0.051592667,2245.727273,5.926363636,6.885,0.063847934
Co1 Cr1 Cu1 Fe1 Ni1 Ti0.5,1650,8.363636364,0.269090909,18.90909091,197.6363636,-3.702479339,14.69716888,1.213636364,76.05454545,-0.042993396,0.089184254,1784.594545,4.204545455,7.514545455,0.029943802
Nb1 Ta1 V1 W1,1700,7.25,0.5875,7.25,207.5,-4.5,11.52565132,1.305,81.25,-0.138150538,0.33964497,2979.5,7.47,7.31475,0.2347375
Hf1 Mo1 Ta1 Ti1 Zr1,1743,6.2,0.594,11.2,173.8,-1.92,13.3808668,1.848,59.2,-0.130470824,0.317453433,2552.2,6.464,7.0552,0.193728
Co1 Cr1 Mo1 Nb1 Ti0.4,1771.3,6.272727273,0.360909091,11.36363636,220.0909091,-12.76859504,13.01060935,1.334545455,83.09090909,-0.083487174,0.167567238,2356.909091,5.640909091,7.099363636,0.101198347
Hf1 Nb1 Ta1 Zr1,1800,6.5,0.1675,7.25,132.25,3.5,11.52565132,1.535,42.5,-0.059035585,0.134117647,2668.5,7.055,7.027,0.0303375
Hf1 Mo1 Nb1 Ta1 Ti1 Zr1,1800,6,0.588333333,10.5,162.3333333,-0.888888889,14.89668823,1.76,55.66666667,-0.125999635,0.319337373,2585.166667,6.648333333,7.005833333,0.161761111
Al0.5 Mo1 Nb1 Ti1 V1,1800,4.777777778,0.441111111,20.88888889,158.4444444,-8.987654321,13.14521344,1.81,60.47777778,-0.12462515,0.298670007,2274.83,5.828888889,6.761111111,0.113130864
Nb1 Ta1 Ti1 V1 W1,1800,6.6,0.634,8.4,189.2,-3.68,13.3808668,1.65,73.8,-0.141856082,0.370105977,2771.8,6.946,7.2174,0.205088
Hf1 Mo1 Nb1 Ti1 Zr1,1803,5.4,0.574,11.2,157.6,-1.6,13.3808668,1.798,53,-0.15040193,0.40754717,2444.2,6.358,6.829,0.191648
Co1 Cr1 Cu1 Fe1 Ni1 Ti0.8,1848,8.137931034,0.255172414,17.93103448,193.4137931,-6.753864447,14.87072252,1.307586207,74.39655172,-0.04617226,0.097488225,1792.684483,4.237931034,7.479034483,0.035498216
Al1 Hf1 Nb1 Ta1 Ti1 Zr1,1900,5.5,0.18,28,119.1666667,-14.77777778,14.89668823,2.03,40.05,-0.053569884,0.124446502,2258.078333,6.071666667,6.820333333,0.030066667
Hf0.5 Mo0.5 Nb1 Si0.5 Ti1 Zr1,1900,4.888888889,0.571111111,35.11111111,134.4444444,-26.07407407,14.42584136,2.15,47.44444444,-0.099301979,0.305458813,2303,6.152222222,6.946333333,0.143441975
Hf0.5 Mo0.5 Nb1 Si0.7 Ti1 Zr1,1900,4.85106383,0.55787234,33.61702128,133.2765957,-33.39067451,14.53422246,2.250851064,47.42553191,-0.095156718,0.292697448,2276.787234,6.087446809,6.997595745,0.145224989
Co1 Cr1 Mo1 Nb1 Ti0.2,1905.6,6.380952381,0.348571429,11.9047619,225.047619,-12.33560091,12.56847688,1.253809524,84.95238095,-0.07834889,0.157374847,2376.714286,5.678571429,7.112285714,0.099319728
Hf0.5 Mo0.5 Nb1 Si0.3 Ti1 Zr1,1950,4.930232558,0.585581395,36.74418605,135.7209302,-17.22011898,14.16547754,2.039767442,47.46511628,-0.103822762,0.319383553,2331.651163,6.223023256,6.890302326,0.140691184
C0.3 Hf0.5 Mo0.5 Nb1 Ti1 Zr1,1965,4.930232558,0.930232558,74.88372093,201.5116279,-28.57760952,14.16547754,1.997906977,56.04651163,-0.172453295,0.53910401,2487.093023,6.414186047,7.107209302,0.25459059
Al0.25 Co1 Cr1 Cu0.75 Fe1 Ni1 Ti0.5,1970,8,0.255909091,19.36363636,194.9090909,-7.280991736,15.54721513,1.305,75.05454545,-0.054865029,0.105158458,1765.308182,4.198636364,7.435454545,0.032448347
Hf0.5 Mo0.5 Nb1 Si0.9 Ti1 Zr1,2000,4.816326531,0.545714286,32.24489796,132.2040816,-39.45022907,14.54988032,2.343469388,47.40816327,-0.091342267,0.280959519,2252.714286,6.027959184,7.044673469,0.146244898
Al0.25 Co1 Cr1 Cu1 Fe1 Mn1 Ni1 Ti1 V1,2016,7.363636364,0.193636364,17.48484848,180.4242424,-9.520661157,17.89357471,1.32030303,65.31818182,-0.067896304,0.143969231,1784.380303,4.196363636,7.32369697,0.043803857
Hf1 Mo0.5 Nb1 Si0.3 Ti1 V0.5,2016,5.511627907,0.554186047,33.60465116,145.4883721,-16.36560303,14.16547754,2.00255814,49.90697674,-0.096756378,0.285448382,2382,6.021860465,6.925534884,0.129164954
Co1 Cr1 Fe1 Ni1 Ti1,2020,7.4,0.224,17,203,-16.32,13.3808668,1.438,78.4,-0.039585711,0.083077364,1885.6,4.412,7.4036,0.040048
Al0.75 Hf1 Nb1 Ta1 Ti1 Zr1,2050,5.608695652,0.174347826,29.2173913,121.3043478,-11.55387524,14.85482004,1.987391304,40.64782609,-0.052843706,0.120874148,2315.67,6.189565217,6.856608696,0.029840454
Mo1 Nb1 Ti1 V1,2050,5,0.4275,7.5,169.5,-2.75,11.52565132,1.66,64.75,-0.105478564,0.253946721,2442.5,6.1375,6.858,0.1239375
Hf1 Mo0.5 Nb1 Si0.5 Ti1 V0.5,2052,5.444444444,0.541111111,32.11111111,143.7777778,-24.44444444,14.42584136,2.114444444,49.77777778,-0.092914262,0.274324378,2351.111111,5.96,6.98,0.130775309
Al0.667 C1 Co0.667 Cr0.667 Fe0.667 Ni0.667,2083,6.461822376,0.593914648,41.69711649,391.3086505,-39.66160537,14.78453061,2.007471742,96.80694348,-0.116702952,0.237434955,2198.720528,4.865095732,8.163642907,0.233900654
Al1 Co0.667 Cr0.667 Fe0.667 Ni0.667 Ti0.667,2110,6.385005767,0.188475202,19.76816609,172.3194925,-22.72060451,14.78453061,1.800629758,66.38154556,-0.091680827,0.198470812,1665.962168,4.169324106,7.076587313,0.039227322
Cr1 Hf1 Nb1 Ti1 Zr1,2130,5.4,0.186,20,147.6,-4,13.3808668,1.704,52,-0.140257346,0.375295858,2301,5.814,6.7626,0.042048
Mo1 Nb1 Ta1 Ti1 V1 W1,2135,6.5,0.561666667,7.833333333,212.5,-4.222222222,14.89668823,1.606666667,81.5,-0.128518751,0.297527193,2792.5,6.925,7.197666667,0.223227778
C0.1 Hf0.5 Mo0.5 Nb1 Ti1 Zr1,2139,4.975609756,0.975609756,78.53658537,160.1219512,-10.63652588,13.60343226,1.904146341,50.48780488,-0.136089277,0.436133865,2417.439024,6.367560976,6.904634146,0.178468769
Hf0.5 Mo0.5 Nb1 Si0.1 Ti1 Zr1,2150,4.975609756,0.601463415,38.53658537,137.1219512,-6.472337894,13.60343226,1.918780488,47.48780488,-0.108772153,0.334638332,2363.097561,6.300731707,6.828804878,0.136707912
Al1 C1 Co1 Cr1 Fe1 Ni1,2166,6.666666667,0.643333333,45.16666667,336.5,-33.88888889,14.89668823,1.848333333,90.71666667,-0.109813638,0.234210041,2055.911667,4.656666667,7.906,0.189777778
Al1 Co1 Cr1 Fe1 Ni1 Si0.2,2173,7.076923077,0.172692308,12.69230769,190.4615385,-16.39053254,14.22159654,1.552692308,73.78846154,-0.07470792,0.147314358,1684.205769,4.133846154,7.270423077,0.029054734
Al1 C0.3 Co1 Cr1 Fe1 Ni1,2178,7.018867925,0.728301887,51.13207547,242.2641509,-20.70487718,14.43190865,1.574716981,80.24528302,-0.088412863,0.19290054,1810.371698,4.298301887,7.463018868,0.091077252
Al1 Co1 Cr1 Fe1 Ni1 Si0.6,2195,6.857142857,0.181071429,11.78571429,184.5,-22.75510204,14.77811766,1.764642857,71.875,-0.077092662,0.153385774,1684.405357,4.169285714,7.333321429,0.028804847
Hf1 Mo0.5 Nb1 Si0.7 Ti1 V0.5,2242,5.382978723,0.529148936,30.74468085,142.212766,-31.11815301,14.53422246,2.216808511,49.65957447,-0.089349378,0.264030328,2322.851064,5.903404255,7.029829787,0.131649615
Al1 C0.5 Co1 Cr1 Fe1 Ni1,2250,6.909090909,0.701818182,49.27272727,271.6363636,-25.25619835,14.69716888,1.66,83.50909091,-0.096437769,0.212118646,1886.903636,4.41,7.601090909,0.124938843
Al1 Co1 Cr1 Fe1 Mo0.1 Ni1,2280,7.176470588,0.374509804,14.50980392,196.4509804,-12.13379469,13.92087237,1.433137255,75.74509804,-0.072976137,0.144268996,1707.856863,4.167058824,7.232529412,0.034112265
Al1 C0.4 Co1 Cr1 Fe1 Ni1,2375,6.962962963,0.714814815,50.18518519,257.2222222,-23.07270233,14.58502024,1.618148148,81.90740741,-0.092650839,0.203547414,1849.346296,4.355185185,7.533333333,0.108672154
Al1 C0.2 Co1 Cr1 Fe1 Ni1,2386,7.076923077,0.742307692,52.11538462,226.7307692,-18.13609467,14.22159654,1.529615385,78.51923077,-0.083692041,0.179737853,1769.898077,4.239230769,7.39,0.072035503
Al0.5 Co1 Cr1 Cu0.5 Fe1 Ni1 Ti0.5,2389,7.636363636,0.242727273,19.81818182,192.1818182,-10.84297521,15.74495536,1.396363636,74.05454545,-0.064600623,0.121604105,1746.021818,4.192727273,7.356363636,0.034257851
Al0.125 Co1 Cr1 Cu1 Fe1 Mn1 Ni1 Ti1 V1,2431,7.430769231,0.195538462,17.30769231,182.1230769,-8.846390533,17.68335535,1.294307692,65.91846154,-0.064576171,0.138060696,1797.471231,4.209230769,7.344276923,0.044000189
Al1 Co1 Cr1 Fe1 Ni1 Si0.4,2444,6.962962963,0.177037037,12.22222222,187.3703704,-19.83539095,14.58502024,1.662592593,72.7962963,-0.076147682,0.15058122,1684.309259,4.152222222,7.303037037,0.028960219
Mo1 Nb1 Ta1 Ti1 V1,2450,5.8,0.474,8.4,172.8,-2.56,13.3808668,1.642,65.6,-0.083883836,0.198598305,2612,6.53,7.0644,0.116448
Mo0.333 Nb0.333 Ti0.333 V1 Zr0.333,2508,4.857204117,0.514292453,18.00343053,146.8490566,-2.530156904,12.26154529,1.418349057,57.99957118,-0.08438293,0.215130995,2323.368353,5.956865352,6.793979417,0.108002858
Al1 C0.1 Co1 Cr1 Fe1 Ni1,2550,7.137254902,0.756862745,53.1372549,210.5882353,-15.3479431,13.92087237,1.482745098,76.7254902,-0.078441877,0.163509886,1727.837255,4.177843137,7.314117647,0.051415609
Al1 Co1 Cr1 Fe1 Ni1 Si0.8,2664,6.75862069,0.184827586,11.37931034,181.8275862,-25.23186683,14.87072252,1.859655172,71.01724138,-0.077656643,0.155780391,1684.494828,4.185172414,7.361517241,0.028601665
Al0.75 Co1 Cr1 Cu0.25 Fe1 Ni1 Ti0.5,2697,7.272727273,0.229545455,20.27272727,189.4545455,-14.38842975,15.54721513,1.487727273,73.05454545,-0.072473476,0.138542221,1726.735455,4.186818182,7.277272727,0.035372314
Al0.667 Co0.667 Cr0.667 Fe0.667 Ni0.667 Ti1,2720,6.461822376,0.186901961,17.54048443,175.8530565,-23.9025348,14.78453061,1.80216609,67.74119954,-0.081970469,0.171673346,1743.357206,4.283780854,7.141266897,0.042470539
Al1 Cr1 Fe1 Ni1,2927,6.75,0.1575,6,190,-13.25,11.52565132,1.535,74.825,-0.087218337,0.179573365,1663.1175,4.045,7.07375,0.0298375
Al1 Co1 Cr1 Fe1 Ni1 Si1,2950,6.666666667,0.188333333,11,179.3333333,-27.33333333,14.89668823,1.948333333,70.21666667,-0.077925714,0.157810962,1684.578333,4.2,7.387833333,0.028361111
Al1 Co1 Cr1 Fe1 Mo0.2 Ni1,2953,7.153846154,0.367307692,14.23076923,199,-11.95266272,14.22159654,1.432307692,76.59615385,-0.073299846,0.144663893,1730.705769,4.218076923,7.229961538,0.038747041
Al1 Co1 Cr1 Fe1 Nb0.25 Ni1,3008,7.095238095,0.16952381,20.76190476,189.5714286,-14.65759637,14.33534877,1.428571429,73.1047619,-0.079015753,0.154862896,1734.851429,4.278571429,7.21252381,0.030561451
Al1 Co1 Cr1 Fe1 Mo0.5 Ni1,3036,7.090909091,0.347272727,13.45454545,206.0909091,-11.43801653,14.69716888,1.43,78.96363636,-0.074009067,0.144275853,1794.267273,4.36,7.222818182,0.05054876
Al1 Co1 Cr1 Fe1 Ni1 Ti0.5,3140,6.909090909,0.216363636,20.72727273,186.7272727,-17.91735537,14.69716888,1.579090909,72.05454545,-0.078732978,0.155995093,1707.449091,4.180909091,7.198181818,0.035791736
Al1 Co1 Cr1 Fe1 Mo0.4 Ni1,3161,7.111111111,0.353703704,13.7037037,203.8148148,-11.60493827,14.58502024,1.430740741,78.2037037,-0.073817632,0.144623909,1773.864815,4.314444444,7.225111111,0.046935528
Al1 Cr1 Fe1 Mo0.5 Ni1 Ti0.5,3166.2,6.4,0.388,19.2,196.5,-16.88,14.53343194,1.67,76.26,-0.094613842,0.189379041,1814.194,4.403,7.0517,0.065352
Al1 Co1 Cr1 Fe1 Nb0.5 Ni1,3170,7,0.161818182,19.81818182,185.7272727,-16.52892562,14.69716888,1.423636364,71.50909091,-0.083649875,0.164950856,1780.994545,4.428181818,7.191909091,0.031666116
Mo0.5 Nb0.5 Ti0.5 V1 Zr0.5,3176,4.833333333,0.511666667,16.66666667,150,-2.666666667,12.97574634,1.505,58.16666667,-0.098059482,0.249595652,2346.833333,6.065,6.802,0.125961111
Al1 Co1 Cr1 Fe1 Mo0.3 Ni1,3208,7.132075472,0.360377358,13.96226415,201.4528302,-11.77643289,14.43190865,1.431509434,77.41509434,-0.073581072,0.144766457,1752.692453,4.267169811,7.227490566,0.043011036
Al1 Cr1 Fe1 Mo0.2 Ni1,3222,6.714285714,0.388095238,14.28571429,196.6190476,-12.65306122,12.56847688,1.528095238,76.97619048,-0.086658425,0.177216761,1721.82619,4.177142857,7.074952381,0.043478458
Al1 Co1 Cr1 Fe1 Nb0.1 Ni1,3285,7.156862745,0.174509804,21.37254902,192.0588235,-13.31795463,13.92087237,1.431764706,74.1372549,-0.075428821,0.148219829,1704.994118,4.181764706,7.225862745,0.029720108
Mo0.667 Nb0.667 Ti0.667 V1 Zr0.667,3300,4.818157034,0.509997274,15.81679389,152.0032715,-2.71078882,13.25423593,1.560089967,58.27290076,-0.106668915,0.27129145,2361.751636,6.133748637,6.807099237,0.137364068
Mo1 Nb1 Ti1 V0.5 Zr1,3307,4.777777778,0.505555556,13.55555556,157.3333333,-2.666666667,13.14521344,1.706666667,58.55555556,-0.129214063,0.328212034,2401.444444,6.316666667,6.820666667,0.167649383
Mo1 Nb1 Ti1 Zr1,3450,4.75,0.5025,12,161,-2.5,11.52565132,1.8075,58.75,-0.144384226,0.366699864,2428.75,6.4425,6.83,0.1884375
Al1 Cr1 Fe1 Mo0.5 Ni1 Ti0.25,3641.5,6.526315789,0.375789474,20.21052632,200.7368421,-14.67036011,14.16764081,1.598421053,77.95789474,-0.091137024,0.181270483,1807.52,4.379473684,7.063473684,0.062827701
Al1 Cr1 Fe1 Mo0.5 Ni1 Ti0.4,3673.4,6.448979592,0.383265306,19.59183673,198.1428571,-16.05997501,14.42282584,1.642244898,76.91836735,-0.093403098,0.186286931,1811.606122,4.393877551,7.056265306,0.064443982
Mo1 Nb1 Ti1 V1 Zr1,3828,4.8,0.508,14.8,154.4,-2.72,13.3808668,1.626,58.4,-0.116874546,0.2970304,2379.6,6.216,6.8132,0.150992
Mo1 Nb1 Ti1 V0.25 Zr1,3893,4.764705882,0.504117647,13.17647059,159.0588235,-2.602076125,12.70766391,1.754117647,58.64705882,-0.136389631,0.34639123,2414.294118,6.375882353,6.825058824,0.177436678
Mo1 Nb1 Ti1 V0.75 Zr1,3929,4.789473684,0.506842105,14.21052632,155.7894737,-2.703601108,13.33206521,1.664210526,58.47368421,-0.122741062,0.311844326,2389.947368,6.263684211,6.816736842,0.158885319
